Repository: espoupou/Batteries

# EIS main refactor

This folder contains a structural refactor of the GUI entrypoint.
The goal was to keep the same logic and behavior while separating:

- dialogs
- workbook plotter window
- DRT plotter window
- preprocessing window
- main application shell

Original processing cores are kept as-is in `eis_core.py` and `drt_core.py`.
Run with:

```bash
python main.py
```

File: datas/AB044 NR37 14-02-2025 VARTA pulse discharge 120mA dts= 10s for 30min rest (loop 720)_01_PEIS_C02_.mpt.txt (part 1 of 2)
freq/Hz	Re(Z)/Ohm	-Im(Z)/Ohm	|Z|/Ohm	Phase(Z)/deg	time/s	<Ewe>/V	<I>/mA	Cs/ F	Cp/ F	cycle number	I Range	|Ewe|/V	|I|/A	Ns	(Q-Qo)/mA.h	Analog IN 1/V	Analog IN 2/V	THD Ewe/%	NSD Ewe/%	NSR Ewe/%	THD I/%	NSD I/%	NSR I/%	|Ewe h2|/V	|Ewe h3|/V	|Ewe h4|/V	|Ewe h5|/V	|Ewe h6|/V	|Ewe h7|/V	|I h2|/A	|I h3|/A	|I h4|/A	|I h5|/A	|I h6|/A	|I h7|/A	Re(Y)/Ohm-1	Im(Y)/Ohm-1	|Y|/Ohm-1	Phase(Y)/deg	Re(C)/nF	Im(C)/nF	|C|/nF	Phase(C)/deg	Re(M)	Im(M)	|M|	Phase(M)/deg	Re(Permittivity)	Im(Permittivity)	|Permittivity|	Phase(Permittivity)/deg	Re(Resistivity)/Ohm.cm	Im(Resistivity)/Ohm.cm	|Resistivity|/Ohm.cm	Phase(Resistivity)/deg	Re(Conductivity)/mS/cm	Im(Conductivity)/mS/cm	|Conductivity|/mS/cm	Phase(Conductivity)/deg	Tan(Delta)	Loss Angle(Delta)/deg	dq/mA.h	
1,0000186E+006	1,8998955E+000	2,7826399E-001	1,9201651E+000	-8,3324556E+000	3,062492492113961E+000	3,2459970E+000	2,8506717E-001	5,7194602E-001	1,2011353E-002	1,000000000000000E+000	37	1,2766681E-002	6,6487412E-003	0	8,920596714002183E-005	-4,6431704E-004	-4,6521865E-004	-1	-1	-1	-1	-1	-1	0	0	0	0	0	0	0	0	0	0	0	0	5,1529104E-001	7,5470962E-002	5,2078855E-001	8,3324556E+000	1,2011358E+001	8,2009598E+001	8,2884537E+001	-8,1667542E+001	0,0000000E+000	0,0000000E+000	0,0000000E+000	8,1667542E+001	0,0000000E+000	0,0000000E+000	0,0000000E+000	-8,1667542E+001	0,0000000E+000	0,0000000E+000	0,0000000E+000	-8,3324556E+000	0,0000000E+000	0,0000000E+000	0,0000000E+000	8,3324556E+000	6,8276730E+000	8,3324556E+000	8,920596714002183E-005
7,9201306E+005	1,9337492E+000	3,0161235E-001	1,9571295E+000	-8,8651571E+000	3,889486211381154E+000	3,2459831E+000	2,6650217E-001	6,6625220E-001	1,5823325E-002	1,000000000000000E+000	37	1,4606298E-002	7,4631232E-003	0	1,484212787292070E-004	-7,3898648E-004	-4,3084644E-004	-1	-1	-1	-1	-1	-1	0	0	0	0	0	0	0	0	0	0	0	0	5,0484848E-001	7,8742653E-002	5,1095241E-001	8,8651571E+000	1,5823329E+001	1,0144924E+002	1,0267583E+002	-8,1134842E+001	0,0000000E+000	0,0000000E+000	0,0000000E+000	8,1134842E+001	0,0000000E+000	0,0000000E+000	0,0000000E+000	-8,1134842E+001	0,0000000E+000	0,0000000E+000	0,0000000E+000	-8,8651571E+000	0,0000000E+000	0,0000000E+000	0,0000000E+000	8,8651571E+000	6,4113727E+000	8,8651571E+000	5,921531158918515E-005
6,2729181E+005	1,9739577E+000	3,4094477E-001	2,0031855E+000	-9,7995224E+000	4,743491051922319E+000	3,2459786E+000	2,6467550E-001	7,4416029E-001	2,1557191E-002	1,000000000000000E+000	37	1,4943807E-002	7,4600214E-003	0	2,273168373188884E-004	-5,3298433E-004	-7,7456731E-004	-1	-1	-1	-1	-1	-1	0	0	0	0	0	0	0	0	0	0	0	0	4,9192113E-001	8,4965311E-002	4,9920487E-001	9,7995224E+000	2,1557192E+001	1,2480903E+002	1,2665704E+002	-8,0200478E+001	0,0000000E+000	0,0000000E+000	0,0000000E+000	8,0200478E+001	0,0000000E+000	0,0000000E+000	0,0000000E+000	-8,0200478E+001	0,0000000E+000	0,0000000E+000	0,0000000E+000	-9,7995224E+000	0,0000000E+000	0,0000000E+000	0,0000000E+000	9,7995224E+000	5,7896700E+000	9,7995224E+000	7,889555858968137E-005
4,9682675E+005	2,0040519E+000	3,7654293E-001	2,0391195E+000	-1,0641285E+001	5,597501519165235E+000	3,2459793E+000	2,6724774E-001	8,5074747E-001	2,9009772E-002	1,000000000000000E+000	37	1,4895364E-002	7,3048021E-003	0	2,749102792858353E-004	-3,9564978E-004	-6,0270686E-004	-1	-1	-1	-1	-1	-1	0	0	0	0	0	0	0	0	0	0	0	0	4,8197401E-001	9,0558484E-002	4,9040776E-001	1,0641285E+001	2,9009760E+001	1,5439697E+002	1,5709866E+002	-7,9358719E+001	0,0000000E+000	0,0000000E+000	0,0000000E+000	7,9358719E+001	0,0000000E+000	0,0000000E+000	0,0000000E+000	-7,9358719E+001	0,0000000E+000	0,0000000E+000	0,0000000E+000	-1,0641285E+001	0,0000000E+000	0,0000000E+000	0,0000000E+000	1,0641285E+001	5,3222404E+000	1,0641285E+001	4,759344196694694E-005
3,9349206E+005	2,0420969E+000	4,2638859E-001	2,0861368E+000	-1,1793879E+001	6,451485026424052E+000	3,2459829E+000	2,6087302E-001	9,4859010E-001	3,9628182E-002	1,000000000000000E+000	37	1,4945653E-002	7,1642725E-003	0	3,299719041413886E-004	-6,0165196E-004	-7,0582319E-004	-1	-1	-1	-1	-1	-1	0	0	0	0	0	0	0	0	0	0	0	0	4,6923539E-001	9,7976059E-002	4,7935495E-001	1,1793879E+001	3,9628174E+001	1,8979070E+002	1,9388373E+002	-7,8206123E+001	0,0000000E+000	0,0000000E+000	0,0000000E+000	7,8206123E+001	0,0000000E+000	0,0000000E+000	0,0000000E+000	-7,8206123E+001	0,0000000E+000	0,0000000E+000	0,0000000E+000	-1,1793879E+001	0,0000000E+000	0,0000000E+000	0,0000000E+000	1,1793879E+001	4,7892857E+000	1,1793879E+001	5,506162485555333E-005
3,1165566E+005	2,0818527E+000	4,8413247E-001	2,1374037E+000	-1,3091389E+001	7,305500826943899E+000	3,2459712E+000	2,6689357E-001	1,0548261E+000	5,4117311E-002	1,000000000000000E+000	37	1,4889075E-002	6,9659627E-003	0	3,895551708867101E-004	-6,0165196E-004	-3,6210232E-004	-1	-1	-1	-1	-1	-1	0	0	0	0	0	0	0	0	0	0	0	0	4,5569772E-001	1,0597198E-001	4,6785733E-001	1,3091389E+001	5,4117302E+001	2,3271375E+002	2,3892336E+002	-7,6908615E+001	0,0000000E+000	0,0000000E+000	0,0000000E+000	7,6908615E+001	0,0000000E+000	0,0000000E+000	0,0000000E+000	-7,6908615E+001	0,0000000E+000	0,0000000E+000	0,0000000E+000	-1,3091389E+001	0,0000000E+000	0,0000000E+000	0,0000000E+000	1,3091389E+001	4,3001714E+000	1,3091389E+001	5,958326674532146E-005
2,4683603E+005	2,1295452E+000	5,5656016E-001	2,2010729E+000	-1,4646732E+001	8,159476120868931E+000	3,2459641E+000	2,5295120E-001	1,1585091E+000	7,4072130E-002	1,000000000000000E+000	37	1,4868260E-002	6,7550060E-003	0	4,496162071990289E-004	-5,3298433E-004	-6,0270686E-004	-1	-1	-1	-1	-1	-1	0	0	0	0	0	0	0	0	0	0	0	0	4,3955985E-001	1,1487969E-001	4,5432389E-001	1,4646732E+001	7,4072098E+001	2,8341937E+002	2,9293893E+002	-7,5353271E+001	0,0000000E+000	0,0000000E+000	0,0000000E+000	7,5353271E+001	0,0000000E+000	0,0000000E+000	0,0000000E+000	-7,5353271E+001	0,0000000E+000	0,0000000E+000	0,0000000E+000	-1,4646732E+001	0,0000000E+000	0,0000000E+000	0,0000000E+000	1,4646732E+001	3,8262625E+000	1,4646732E+001	6,006103631231880E-005
1,9549808E+005	2,1786594E+000	6,4281541E-001	2,2715125E+000	-1,6438740E+001	9,013496081432095E+000	3,2459633E+000	2,4527174E-001	1,2664597E+000	1,0142235E-001	1,000000000000000E+000	37	1,4924929E-002	6,5704808E-003	0	4,920793452989051E-004	-7,0465269E-004	-4,3084644E-004	-1	-1	-1	-1	-1	-1	0	0	0	0	0	0	0	0	0	0	0	0	4,2223975E-001	1,2458220E-001	4,4023532E-001	1,6438740E+001	1,0142232E+002	3,4374530E+002	3,5839548E+002	-7,3561264E+001	0,0000000E+000	0,0000000E+000	0,0000000E+000	7,3561264E+001	0,0000000E+000	0,0000000E+000	0,0000000E+000	-7,3561264E+001	0,0000000E+000	0,0000000E+000	0,0000000E+000	-1,6438740E+001	0,0000000E+000	0,0000000E+000	0,0000000E+000	1,6438740E+001	3,3892457E+000	1,6438740E+001	4,246313809987622E-005
1,5483967E+005	2,2413685E+000	7,4518150E-001	2,3619967E+000	-1,8390274E+001	9,867477508640150E+000	3,2459776E+000	2,6083574E-001	1,3793542E+000	1,3729079E-001	1,000000000000000E+000	37	1,4889011E-002	6,3035698E-003	0	5,575616259065250E-004	-4,6431704E-004	-6,0270686E-004	-1	-1	-1	-1	-1	-1	0	0	0	0	0	0	0	0	0	0	0	0	4,0174893E-001	1,3356833E-001	4,2337063E-001	1,8390274E+001	1,3729079E+002	4,1294537E+002	4,3516968E+002	-7,1609726E+001	0,0000000E+000	0,0000000E+000	0,0000000E+000	7,1609726E+001	0,0000000E+000	0,0000000E+000	0,0000000E+000	-7,1609726E+001	0,0000000E+000	0,0000000E+000	0,0000000E+000	-1,8390274E+001	0,0000000E+000	0,0000000E+000	0,0000000E+000	1,8390274E+001	3,0078156E+000	1,8390274E+001	6,548228060761988E-005
1,2263398E+005	2,3126628E+000	8,6468422E-001	2,4690259E+000	-2,0500326E+001	1,072148392253439E+001	3,2459867E+000	2,4374330E-001	1,5009001E+000	1,8408380E-001	1,000000000000000E+000	37	1,4911728E-002	6,0395189E-003	0	6,104324807130421E-004	-5,6731811E-004	-6,7145098E-004	-1	-1	-1	-1	-1	-1	0	0	0	0	0	0	0	0	0	0	0	0	3,7936831E-001	1,4184247E-001	4,0501803E-001	2,0500326E+001	1,8408382E+002	4,9234595E+002	5,2563428E+002	-6,9499672E+001	0,0000000E+000	0,0000000E+000	0,0000000E+000	6,9499672E+001	0,0000000E+000	0,0000000E+000	0,0000000E+000	-6,9499672E+001	0,0000000E+000	0,0000000E+000	0,0000000E+000	-2,0500326E+001	0,0000000E+000	0,0000000E+000	0,0000000E+000	2,0500326E+001	2,6745751E+000	2,0500326E+001	5,287085480651713E-005
9,7127375E+004	2,3934016E+000	1,0091499E+000	2,5974517E+000	-2,2862152E+001	1,157548174975091E+001	3,2459841E+000	2,6247600E-001	1,6237634E+000	2,4509768E-001	1,000000000000000E+000	37	1,4742844E-002	5,6758877E-003	0	6,700502935993329E-004	-6,0165196E-004	-4,6521865E-004	1,1631257E-001	5,4743826E-002	1,7613436E+000	2,1702521E-001	1,0701843E-001	2,9822323E+000	6,3619559E-006	1,1126302E-005	6,4146379E-006	5,7654133E-006	5,0787635E-006	4,2093147E-006	5,1826614E-006	6,7565811E-006	2,3922219E-006	5,9504396E-006	3,0083747E-006	2,6501293E-006	3,5474855E-001	1,4957559E-001	3,8499272E-001	2,2862152E+001	2,4509767E+002	5,8129840E+002	6,3085712E+002	-6,7137848E+001	0,0000000E+000	0,0000000E+000	0,0000000E+000	6,7137848E+001	0,0000000E+000	0,0000000E+000	0,0000000E+000	-6,7137848E+001	0,0000000E+000	0,0000000E+000	0,0000000E+000	-2,2862152E+001	0,0000000E+000	0,0000000E+000	0,0000000E+000	2,2862152E+001	2,3717008E+000	2,2862152E+001	5,961781288629081E-005
7,6928070E+004	2,4920468E+000	1,1772909E+000	2,7561407E+000	-2,5286951E+001	1,242948787033674E+001	3,2459776E+000	2,4722889E-001	1,7573227E+000	3,2063898E-001	1,000000000000000E+000	37	1,4796332E-002	5,3684963E-003	0	7,422978585058720E-004	-4,9865089E-004	-8,4331143E-004	7,7821076E-002	4,2271208E-002	1,7487504E+000	2,1948899E-001	9,0980791E-002	3,2001519E+000	6,4718815E-006	2,2750617E-006	4,9805467E-006	3,6414961E-006	4,1703429E-006	4,0255677E-006	7,1305294E-006	4,5888946E-006	5,3093991E-006	2,3644270E-006	2,3239243E-006	3,1509512E-006	3,2806012E-001	1,5498191E-001	3,6282617E-001	2,5286951E+001	3,2063898E+002	6,7871704E+002	7,5064386E+002	-6,4713051E+001	0,0000000E+000	0,0000000E+000	0,0000000E+000	6,4713051E+001	0,0000000E+000	0,0000000E+000	0,0000000E+000	-6,4713051E+001	0,0000000E+000	0,0000000E+000	0,0000000E+000	-2,5286951E+001	0,0000000E+000	0,0000000E+000	0,0000000E+000	2,5286951E+001	2,1167638E+000	2,5286951E+001	7,224756490653908E-005
6,0922652E+004	2,6103652E+000	1,3761134E+000	2,9508803E+000	-2,7796978E+001	1,328347636424587E+001	3,2459838E+000	2,4775077E-001	1,8983972E+000	4,1285008E-001	1,000000000000000E+000	37	1,4573399E-002	4,9386616E-003	0	8,058613673760814E-004	-5,3298433E-004	-7,0582319E-004	8,5997254E-002	4,1403659E-002	1,7983288E+000	2,1548219E-001	7,0633896E-002	3,4807670E+000	3,9181409E-006	4,9167497E-006	3,2765320E-006	5,5317578E-006	7,3009410E-006	3,2915034E-006	8,6160717E-006	1,8627510E-006	3,6135709E-006	2,6562254E-006	2,6415189E-006	1,6944845E-006	2,9977685E-001	1,5803421E-001	3,3888194E-001	2,7796978E+001	4,1285010E+002	7,8314001E+002	8,8529852E+002	-6,2203022E+001	0,0000000E+000	0,0000000E+000	0,0000000E+000	6,2203022E+001	0,0000000E+000	0,0000000E+000	0,0000000E+000	-6,2203022E+001	0,0000000E+000	0,0000000E+000	0,0000000E+000	-2,7796978E+001	0,0000000E+000	0,0000000E+000	0,0000000E+000	2,7796978E+001	1,8969114E+000	2,7796978E+001	6,356350887020941E-005
4,8257500E+004	2,7485926E+000	1,6105857E+000	3,1857100E+000	-3,0368914E+001	1,413750051145325E+001	3,2459977E+000	2,6622254E-001	2,0477242E+000	5,2339154E-001	1,000000000000000E+000	37	1,4323266E-002	4,4960985E-003	0	8,621541976512978E-004	-6,7031919E-004	-4,6521865E-004	1,1328793E-001	7,1640946E-002	1,8116598E+000	2,6486528E-001	1,8352030E-001	3,7892411E+000	7,9685151E-006	6,9696753E-006	5,4998404E-006	4,1188023E-006	5,2525838E-006	4,3356417E-006	6,7415685E-006	3,8835283E-006	3,4560469E-006	4,4674575E-006	4,8924871E-006	3,2798821E-006	2,7083072E-001	1,5869798E-001	3,1390178E-001	3,0368914E+001	5,2339154E+002	8,9320929E+002	1,0352592E+003	-5,9631088E+001	0,0000000E+000	0,0000000E+000	0,0000000E+000	5,9631088E+001	0,0000000E+000	0,0000000E+000	0,0000000E+000	-5,9631088E+001	0,0000000E+000	0,0000000E+000	0,0000000E+000	-3,0368914E+001	0,0000000E+000	0,0000000E+000	0,0000000E+000	3,0368914E+001	1,7065796E+000	3,0368914E+001	5,629283027521641E-005
3,8218156E+004	2,9196951E+000	1,8855115E+000	3,4755969E+000	-3,2853992E+001	1,485447745220154E+001	3,2459912E+000	2,5166506E-001	2,2086210E+000	6,5001112E-001	1,000000000000000E+000	37	1,4914653E-002	4,2912494E-003	0	9,161465601012978E-004	-1,0136559E-003	-6,7145098E-004	1,2101962E-001	3,9507300E-002	1,7267734E+000	2,7430674E-001	1,2144151E-001	4,0309367E+000	3,8518783E-006	1,0310331E-005	4,6337000E-006	3,4842803E-006	8,5411157E-006	6,9249218E-006	6,5174499E-006	5,2481282E-006	3,9964643E-006	3,9770030E-006	3,3466131E-006	3,3546612E-006	2,4170114E-001	1,5608831E-001	2,8772035E-001	3,2853992E+001	6,5001117E+002	1,0065356E+003	1,1981771E+003	-5,7146008E+001	0,0000000E+000	0,0000000E+000	0,0000000E+000	5,7146008E+001	0,0000000E+000	0,0000000E+000	0,0000000E+000	-5,7146008E+001	0,0000000E+000	0,0000000E+000	0,0000000E+000	-3,2853992E+001	0,0000000E+000	0,0000000E+000	0,0000000E+000	3,2853992E+001	1,5484897E+000	3,2853992E+001	5,399236244999991E-005
3,0266479E+004	3,1312377E+000	2,2019486E+000	3,8279533E+000	-3,5115650E+001	1,557148383292952E+001	3,2459869E+000	2,5761104E-001	2,3880920E+000	7,9019117E-001	1,000000000000000E+000	37	1,4899809E-002	3,8923696E-003	0	9,640233364699977E-004	-1,3569925E-003	-6,3707912E-004	1,0661469E-001	2,8136000E-002	1,7381895E+000	2,8231940E-001	1,4090207E-001	4,3800383E+000	2,9426892E-006	7,0351020E-006	7,1498835E-006	6,4532896E-006	1,8758402E-006	8,4657340E-006	5,7429820E-006	5,7818461E-006	3,6771223E-006	4,6992141E-006	3,0716142E-006	1,8872096E-006	2,1368928E-001	1,5027055E-001	2,6123619E-001	3,5115650E+001	7,9019110E+002	1,1236757E+003	1,3736990E+003	-5,4884350E+001	0,0000000E+000	0,0000000E+000	0,0000000E+000	5,4884350E+001	0,0000000E+000	0,0000000E+000	0,0000000E+000	-5,4884350E+001	0,0000000E+000	0,0000000E+000	0,0000000E+000	-3,5115650E+001	0,0000000E+000	0,0000000E+000	0,0000000E+000	3,5115650E+001	1,4220303E+000	3,5115650E+001	4,787677636869999E-005
2,3975656E+004	3,3909922E+000	2,5686750E+000	4,2540474E+000	-3,7143913E+001	1,628849829363753E+001	3,2459869E+000	2,5880393E-001	2,5842855E+000	9,4222403E-001	1,000000000000000E+000	37	1,4575329E-002	3,4262263E-003	0	1,015905144205537E-003	-3,2698250E-004	-4,6521865E-004	1,2816958E-001	6,3907459E-002	1,7735360E+000	3,1938607E-001	1,4077879E-001	5,0971694E+000	2,8533166E-006	9,8218225E-006	1,1988179E-005	4,3566356E-006	6,3748257E-006	3,9632182E-006	6,4626538E-006	3,0355409E-006	3,6744866E-006	5,5754335E-006	2,8381176E-006	2,3324772E-006	1,8737952E-001	1,4193991E-001	2,3507026E-001	3,7143913E+001	9,4222394E+002	1,2438607E+003	1,5604408E+003	-5,2856087E+001	0,0000000E+000	0,0000000E+000	0,0000000E+000	5,2856087E+001	0,0000000E+000	0,0000000E+000	0,0000000E+000	-5,2856087E+001	0,0000000E+000	0,0000000E+000	0,0000000E+000	-3,7143913E+001	0,0000000E+000	0,0000000E+000	0,0000000E+000	3,7143913E+001	1,3201329E+000	3,7143913E+001	5,188180773553898E-005
1,8983818E+004	3,7231641E+000	2,9879525E+000	4,7738676E+000	-3,8748104E+001	1,717249318896211E+001	3,2459884E+000	3,8801894E-002	2,8058398E+000	1,0991818E+000	1,000000000000000E+000	38	1,5477479E-002	3,2421260E-003	0	1,031779545616824E-003	-6,0165196E-004	-6,7145098E-004	1,2317598E-001	5,3043637E-002	1,6331240E+000	8,7378301E-002	1,9943273E-002	6,6302979E-001	7,9165120E-006	2,6231023E-006	1,4235851E-005	5,1950979E-006	3,6389488E-006	5,3404324E-006	5,5944565E-007	2,0228692E-006	1,3995623E-006	7,0785734E-007	6,4066762E-007	4,8338484E-007	1,6336967E-001	1,3110913E-001	2,0947376E-001	3,8748104E+001	1,0991818E+003	1,3696450E+003	1,7561686E+003	-5,1251896E+001	0,0000000E+000	0,0000000E+000	0,0000000E+000	5,1251896E+001	0,0000000E+000	0,0000000E+000	0,0000000E+000	-5,1251896E+001	0,0000000E+000	0,0000000E+000	0,0000000E+000	-3,8748104E+001	0,0000000E+000	0,0000000E+000	0,0000000E+000	3,8748104E+001	1,2460587E+000	3,8748104E+001	1,587440141128738E-005
1,5040457E+004	4,1070561E+000	3,4462085E+000	5,3613677E+000	-3,9999828E+001	1,788849162295810E+001	3,2459764E+000	3,6650129E-002	3,0705597E+000	1,2686723E+000	1,000000000000000E+000	38	1,4925387E-002	2,7838766E-003	0	1,040395032512541E-003	-3,6131596E-004	-5,3396280E-004	1,2125842E-001	4,9628675E-002	1,7203242E+000	1,2888648E-001	5,4824647E-002	7,6164556E-001	4,5362062E-006	1,0221758E-005	1,0625518E-005	4,5259235E-006	4,0788873E-006	6,6427451E-006	9,7530472E-007	2,5440318E-006	1,3770664E-006	1,5796537E-006	2,4103062E-007	7,9796752E-007	1,4288263E-001	1,1989204E-001	1,8651956E-001	3,9999828E+001	1,2686724E+003	1,5119540E+003	1,9737108E+003	-5,0000172E+001	0,0000000E+000	0,0000000E+000	0,0000000E+000	5,0000172E+001	0,0000000E+000	0,0000000E+000	0,0000000E+000	-5,0000172E+001	0,0000000E+000	0,0000000E+000	0,0000000E+000	-3,9999828E+001	0,0000000E+000	0,0000000E+000	0,0000000E+000	3,9999828E+001	1,1917608E+000	3,9999828E+001	8,615486895717332E-006
1,1913598E+004	4,5799017E+000	3,9501505E+000	6,0480733E+000	-4,0777664E+001	1,860448477699538E+001	3,2459874E+000	3,9984029E-002	3,3819215E+000	1,4426359E+000	1,000000000000000E+000	38	1,4047525E-002	2,3226447E-003	0	1,047471808078686E-003	-8,7632105E-004	-5,3396280E-004	1,6061525E-001	4,7987580E-002	1,8178424E+000	1,3960287E-001	2,0593846E-002	9,3182325E-001	5,7179832E-006	1,3678969E-005	1,2841441E-005	9,2202781E-006	2,5612421E-006	4,4698104E-006	9,4284621E-007	2,4266938E-006	1,0525931E-006	1,3449026E-006	3,2653463E-007	7,4157867E-007	1,2520511E-001	1,0798901E-001	1,6534191E-001	4,0777664E+001	1,4426360E+003	1,6726277E+003	2,2088191E+003	-4,9222336E+001	0,0000000E+000	0,0000000E+000	0,0000000E+000	4,9222336E+001	0,0000000E+000	0,0000000E+000	0,0000000E+000	-4,9222336E+001	0,0000000E+000	0,0000000E+000	0,0000000E+000	-4,0777664E+001	0,0000000E+000	0,0000000E+000	0,0000000E+000	4,0777664E+001	1,1594247E+000	4,0777664E+001	7,076775566144467E-006
9,4374268E+003	5,1382651E+000	4,5003200E+000	6,8304205E+000	-4,1213310E+001	1,931963225099389E+001	3,2459691E+000	3,7045415E-002	3,7473404E+000	1,6267284E+000	1,000000000000000E+000	38	1,4968323E-002	2,1914204E-003	0	1,053193831423867E-003	-7,0465269E-004	-5,6833500E-004	1,3961266E-001	5,5483744E-002	1,6831959E+000	2,1815509E-001	2,7287437E-002	9,7489989E-001	3,6403360E-006	1,5028058E-005	8,7069429E-006	4,9052005E-006	3,2093328E-006	7,8316862E-006	1,4213261E-006	3,5939054E-006	7,4497751E-007	2,5482564E-006	6,6196361E-007	4,4720716E-007	1,1013404E-001	9,6460268E-002	1,4640386E-001	4,1213310E+001	1,6267284E+003	1,8573260E+003	2,4689888E+003	-4,8786690E+001	0,0000000E+000	0,0000000E+000	0,0000000E+000	4,8786690E+001	0,0000000E+000	0,0000000E+000	0,0000000E+000	-4,8786690E+001	0,0000000E+000	0,0000000E+000	0,0000000E+000	-4,1213310E+001	0,0000000E+000	0,0000000E+000	0,0000000E+000	4,1213310E+001	1,1417555E+000	4,1213310E+001	5,722023345180712E-006
7,4706152E+003	5,8096700E+000	5,0844679E+000	7,7203679E+000	-4,1191547E+001	2,005020905900165E+001	3,2459695E+000	3,8365547E-002	4,1900406E+000	1,8173277E+000	1,000000000000000E+000	38	1,4612560E-002	1,8927285E-003	0	1,059430149562282E-003	-3,6131596E-004	-6,0270686E-004	1,5606920E-001	9,5890142E-002	1,7402418E+000	2,7086353E-001	7,6451123E-002	1,1213589E+000	9,1752618E-006	1,4857274E-005	3,8426047E-006	1,2137865E-005	3,7641153E-006	5,2298137E-006	1,2555033E-006	3,5512189E-006	1,2749528E-006	3,0373442E-006	7,7999357E-007	7,0610423E-007	9,7471014E-002	8,5304029E-002	1,2952751E-001	4,1191547E+001	1,8173280E+003	2,0765349E+003	2,7594707E+003	-4,8808453E+001	0,0000000E+000	0,0000000E+000	0,0000000E+000	4,8808453E+001	0,0000000E+000	0,0000000E+000	0,0000000E+000	-4,8808453E+001	0,0000000E+000	0,0000000E+000	0,0000000E+000	-4,1191547E+001	0,0000000E+000	0,0000000E+000	0,0000000E+000	4,1191547E+001	1,1426308E+000	4,1191547E+001	6,236318138415093E-006
5,9169902E+003	6,6024666E+000	5,6935873E+000	8,7183428E+000	-4,0772591E+001	2,078929773406708E+001	3,2459662E+000	3,8371131E-002	4,7242546E+000	2,0148251E+000	1,000000000000000E+000	38	1,4348644E-002	1,6457994E-003	0	1,068316720968300E-003	-4,9865089E-004	-7,0582319E-004	1,6247445E-001	6,5325089E-002	1,7332056E+000	2,8387645E-001	6,0044747E-002	1,2959615E+000	5,7206794E-006	1,5857477E-005	5,3999652E-006	1,3450024E-005	2,1760791E-006	3,4891161E-006	8,6826725E-007	3,2480998E-006	1,5156191E-006	2,6478306E-006	9,2900359E-007	4,6359310E-007	8,6863704E-002	7,4906252E-002	1,1470070E-001	4,0772591E+001	2,0148252E+003	2,3364561E+003	3,0852144E+003	-4,9227409E+001	0,0000000E+000	0,0000000E+000	0,0000000E+000	4,9227409E+001	0,0000000E+000	0,0000000E+000	0,0000000E+000	-4,9227409E+001	0,0000000E+000	0,0000000E+000	0,0000000E+000	-4,0772591E+001	0,0000000E+000	0,0000000E+000	0,0000000E+000	4,0772591E+001	1,1596321E+000	4,0772591E+001	8,886571406018255E-006
4,6864971E+003	7,5290666E+000	6,3042483E+000	9,8198977E+000	-3,9940159E+001	2,154870697019942E+001	3,2459559E+000	3,7554428E-002	5,3868942E+000	2,2201953E+000	1,000000000000000E+000	38	1,4159839E-002	1,4419538E-003	0	1,076615249201849E-003	-8,4198755E-004	-5,3396280E-004	1,8705535E-001	8,3438553E-002	1,7941099E+000	2,6954103E-001	8,9085817E-002	1,4872344E+000	8,3370023E-006	1,6986316E-005	2,8525556E-006	1,6772112E-005	2,1801020E-006	5,8500564E-006	5,5043336E-007	2,5521013E-006	1,1560012E-006	2,3215455E-006	8,9217485E-007	8,0563365E-007	7,8077741E-002	6,5376163E-002	1,0183406E-001	3,9940159E+001	2,2201953E+003	2,6515449E+003	3,4583171E+003	-5,0059841E+001	0,0000000E+000	0,0000000E+000	0,0000000E+000	5,0059841E+001	0,0000000E+000	0,0000000E+000	0,0000000E+000	-5,0059841E+001	0,0000000E+000	0,0000000E+000	0,0000000E+000	-3,9940159E+001	0,0000000E+000	0,0000000E+000	0,0000000E+000	3,9940159E+001	1,1942846E+000	3,9940159E+001	8,298528233549466E-006
3,7111863E+003	8,5996790E+000	6,8990607E+000	1,1025041E+001	-3,8738201E+001	2,229769332577416E+001	3,2459636E+000	3,7504077E-002	6,2160916E+000	2,4340918E+000	1,000000000000000E+000	38	1,4027439E-002	1,2723254E-003	0	1,085446967438500E-003	-4,9865089E-004	-4,9959053E-004	1,6189872E-001	4,1014209E-002	1,8314919E+000	2,7365118E-001	5,7609603E-002	1,6727432E+000	6,0321154E-006	1,4522589E-005	4,4128437E-006	1,3967004E-005	3,3033577E-006	5,4400734E-006	3,8792390E-007	2,2237768E-006	5,8798128E-007	2,3699631E-006	5,8458863E-007	7,1603102E-007	7,0749253E-002	5,6758329E-002	9,0702616E-002	3,8738201E+001	2,4340920E+003	3,0340955E+003	3,8897993E+003	-5,1261799E+001	0,0000000E+000	0,0000000E+000	0,0000000E+000	5,1261799E+001	0,0000000E+000	0,0000000E+000	0,0000000E+000	-5,1261799E+001	0,0000000E+000	0,0000000E+000	0,0000000E+000	-3,8738201E+001	0,0000000E+000	0,0000000E+000	0,0000000E+000	3,8738201E+001	1,2465000E+000	3,8738201E+001	8,831718236650870E-006
2,9409380E+003	9,8315039E+000	7,4395509E+000	1,2329046E+001	-3,7114986E+001	2,304666981468472E+001	3,2459755E+000	3,9676338E-002	7,2742381E+000	2,6486344E+000	1,000000000000000E+000	38	1,3940238E-002	1,1306826E-003	0	1,093767390377334E-003	-6,0165196E-004	-4,3084644E-004	1,5007339E-001	9,5907412E-002	1,8345016E+000	2,9084042E-001	9,7971700E-002	1,8769752E+000	4,7483386E-006	1,2219603E-005	8,8581355E-006	1,0153347E-005	6,0870229E-006	5,6693852E-006	5,7682513E-007	1,9552176E-006	3,9124637E-007	2,2457029E-006	7,9959511E-007	7,7411750E-007	6,4678654E-002	4,8942685E-002	8,1109278E-002	3,7114986E+001	2,6486343E+003	3,5002190E+003	4,3893960E+003	-5,2885014E+001	0,0000000E+000	0,0000000E+000	0,0000000E+000	5,2885014E+001	0,0000000E+000	0,0000000E+000	0,0000000E+000	-5,2885014E+001	0,0000000E+000	0,0000000E+000	0,0000000E+000	-3,7114986E+001	0,0000000E+000	0,0000000E+000	0,0000000E+000	3,7114986E+001	1,3215184E+000	3,7114986E+001	8,320422938834157E-006
2,3292527E+003	1,1200248E+001	7,8918777E+000	1,3701361E+001	-3,5169151E+001	2,379581459691690E+001	3,2459731E+000	3,7636455E-002	8,6581116E+000	2,8724766E+000	1,000000000000000E+000	38	1,3866869E-002	1,0120797E-003	0	1,101620429358626E-003	-5,6731811E-004	-6,3707912E-004	1,4981061E-001	9,1121055E-002	1,8185861E+000	3,2914829E-001	8,8803016E-002	2,1260746E+000	4,1865783E-006	1,1830281E-005	6,0400403E-006	1,1840395E-005	3,1906902E-006	4,9442883E-006	2,8009444E-007	1,9344118E-006	8,7809531E-007	2,3456814E-006	6,0721021E-007	5,7921847E-007	5,9662335E-002	4,2039059E-002	7,2985455E-002	3,5169151E+001	2,8724766E+003	4,0766531E+003	4,9870054E+003	-5,4830849E+001	0,0000000E+000	0,0000000E+000	0,0000000E+000	5,4830849E+001	0,0000000E+000	0,0000000E+000	0,0000000E+000	-5,4830849E+001	0,0000000E+000	0,0000000E+000	0,0000000E+000	-3,5169151E+001	0,0000000E+000	0,0000000E+000	0,0000000E+000	3,5169151E+001	1,4192120E+000	3,5169151E+001	7,853038981291659E-006
1,8444061E+003	1,2697032E+001	8,2057371E+000	1,5117828E+001	-3,2873459E+001	2,454483177915972E+001	3,2459691E+000	3,7308287E-002	1,0515889E+001	3,0981495E+000	1,000000000000000E+000	38	1,3826015E-002	9,1455039E-004	0	1,109683418374405E-003	-6,0165196E-004	-5,3396280E-004	1,4816622E-001	7,7473678E-002	1,8681186E+000	2,6327887E-001	1,0112609E-001	2,3418593E+000	4,9027285E-006	1,3553291E-005	2,4003718E-006	1,3260103E-005	3,6864465E-006	3,3144661E-006	1,4991555E-007	1,2365930E-006	6,7306615E-007	1,8053493E-006	2,5552890E-007	5,7474369E-007	5,5555027E-002	3,5903666E-002	6,6147067E-002	3,2873459E+001	3,0981494E+003	4,7938774E+003	5,7078711E+003	-5,7126541E+001	0,0000000E+000	0,0000000E+000	0,0000000E+000	5,7126541E+001	0,0000000E+000	0,0000000E+000	0,0000000E+000	-5,7126541E+001	0,0000000E+000	0,0000000E+000	0,0000000E+000	-3,2873459E+001	0,0000000E+000	0,0000000E+000	0,0000000E+000	3,2873459E+001	1,5473360E+000	3,2873459E+001	8,062989015779082E-006
1,4604702E+003	1,4257812E+001	8,3424511E+000	1,6519131E+001	-3,0332518E+001	2,529371384140541E+001	3,2459605E+000	3,6802974E-002	1,3062724E+001	3,3315527E+000	1,000000000000000E+000	38	1,3794927E-002	8,3508797E-004	0	1,116882450419924E-003	-6,3598540E-004	-7,7456731E-004	1,6572322E-001	8,3272092E-002	1,8213620E+000	2,6471192E-001	1,3020766E-001	2,5678341E+000	5,8967794E-006	1,5411899E-005	4,8974812E-006	1,0044292E-005	7,4857116E-006	4,8719235E-006	3,7732630E-007	1,1952405E-006	3,8383754E-007	1,6368887E-006	5,3288750E-007	3,8664490E-007	5,2249063E-002	3,0571679E-002	6,0535874E-002	3,0332518E+001	3,3315532E+003	5,6938486E+003	6,5969053E+003	-5,9667480E+001	0,0000000E+000	0,0000000E+000	0,0000000E+000	5,9667480E+001	0,0000000E+000	0,0000000E+000	0,0000000E+000	-5,9667480E+001	0,0000000E+000	0,0000000E+000	0,0000000E+000	-3,0332518E+001	0,0000000E+000	0,0000000E+000	0,0000000E+000	3,0332518E+001	1,7090675E+000	3,0332518E+001	7,199032045519284E-006
1,1568517E+003	1,5847801E+001	8,2866182E+000	1,7883535E+001	-2,7604509E+001	2,604144742354401E+001	3,2459807E+000	3,6515821E-002	1,6602180E+001	3,5646183E+000	1,000000000000000E+000	38	1,3773109E-002	7,7015581E-004	0	1,123801223388058E-003	-7,0465269E-004	-5,6833500E-004	1,4774227E-001	7,4827425E-002	1,8265901E+000	2,4854024E-001	1,1405273E-001	2,7737718E+000	1,8803339E-006	1,3051848E-005	3,5381454E-006	1,4000263E-005	2,8837699E-006	3,2148494E-006	4,6456782E-007	9,4370660E-007	3,8348935E-007	1,3882734E-006	4,8407674E-007	2,6999572E-007	4,9552120E-002	2,5910189E-002	5,5917356E-002	2,7604509E+001	3,5646179E+003	6,8171792E+003	7,6928818E+003	-6,2395493E+001	0,0000000E+000	0,0000000E+000	0,0000000E+000	6,2395493E+001	0,0000000E+000	0,0000000E+000	0,0000000E+000	-6,2395493E+001	0,0000000E+000	0,0000000E+000	0,0000000E+000	-2,7604509E+001	0,0000000E+000	0,0000000E+000	0,0000000E+000	2,7604509E+001	1,9124570E+000	2,7604509E+001	6,918772968133582E-006
9,1646613E+002	1,7379135E+001	8,0392656E+000	1,9148476E+001	-2,4824387E+001	2,678946001906297E+001	3,2459655E+000	3,7973940E-002	2,1601669E+001	3,8076031E+000	1,000000000000000E+000	38	1,3763564E-002	7,1878120E-004	0	1,130935287208807E-003	-3,9564978E-004	-6,3707912E-004	1,8764451E-001	4,0788986E-002	1,8011858E+000	3,2032582E-001	1,5374590E-001	2,9926512E+000	3,2597748E-006	1,9080215E-005	4,8238035E-006	1,5091186E-005	3,8990297E-006	3,6000285E-006	7,3368813E-007	1,4105591E-006	7,1046526E-007	1,3358709E-006	3,2064708E-007	3,6651591E-007	4,7397967E-002	2,1925421E-002	5,2223478E-002	2,4824387E+001	3,8076033E+003	8,2312051E+003	9,0692109E+003	-6,5175613E+001	0,0000000E+000	0,0000000E+000	0,0000000E+000	6,5175613E+001	0,0000000E+000	0,0000000E+000	0,0000000E+000	-6,5175613E+001	0,0000000E+000	0,0000000E+000	0,0000000E+000	-2,4824387E+001	0,0000000E+000	0,0000000E+000	0,0000000E+000	2,4824387E+001	2,1617813E+000	2,4824387E+001	7,134063820749253E-006
7,2569403E+002	1,8815426E+001	7,6390681E+000	2,0307034E+001	-2,2097166E+001	2,753754141458194E+001	3,2459769E+000	3,6504634E-002	2,8709539E+001	4,0626931E+000	1,000000000000000E+000	38	1,3752896E-002	6,7724794E-004	0	1,138474589715977E-003	-4,6431704E-004	-4,6521865E-004	1,4432159E-001	7,8940801E-002	1,8300601E+000	2,5865310E-001	1,7804837E-001	3,1253147E+000	4,7917570E-006	1,0563538E-005	5,0411918E-006	1,2563840E-005	6,7962865E-006	4,3134401E-006	9,4755103E-007	5,5009309E-007	3,2703264E-007	1,0117187E-006	5,3444319E-007	3,8867628E-007	4,5626912E-002	1,8524539E-002	4,9244020E-002	2,2097166E+001	4,0626929E+003	1,0006625E+004	1,0799908E+004	-6,7902832E+001	0,0000000E+000	0,0000000E+000	0,0000000E+000	6,7902832E+001	0,0000000E+000	0,0000000E+000	0,0000000E+000	-6,7902832E+001	0,0000000E+000	0,0000000E+000	0,0000000E+000	-2,2097166E+001	0,0000000E+000	0,0000000E+000	0,0000000E+000	2,2097166E+001	2,4630525E+000	2,2097166E+001	7,539302507169688E-006
5,7481604E+002	2,0079168E+001	7,1170855E+000	2,1303190E+001	-1,9516933E+001	2,828681086355937E+001	3,2459631E+000	3,5820324E-002	3,8903534E+001	4,3421431E+000	1,000000000000000E+000	38	1,3747834E-002	6,4534153E-004	0	1,145675040266140E-003	-7,7332027E-004	-7,7456731E-004	1,3689640E-001	4,0427234E-002	1,8514463E+000	3,0404860E-001	1,0750363E-001	3,3789101E+000	4,5695288E-006	1,2164075E-005	6,5663025E-006	9,8918044E-006	3,0618914E-006	4,6206405E-006	1,0719078E-006	6,1763370E-007	8,1578827E-007	9,0260596E-007	4,3432811E-007	6,0794815E-007	4,4244207E-002	1,5682412E-002	4,6941325E-002	1,9516933E+001	4,3421440E+003	1,2250327E+004	1,2997104E+004	-7,0483063E+001	0,0000000E+000	0,0000000E+000	0,0000000E+000	7,0483063E+001	0,0000000E+000	0,0000000E+000	0,0000000E+000	-7,0483063E+001	0,0000000E+000	0,0000000E+000	0,0000000E+000	-1,9516933E+001	0,0000000E+000	0,0000000E+000	0,0000000E+000	1,9516933E+001	2,8212628E+000	1,9516933E+001	7,200450550163325E-006
4,5514554E+002	2,1203930E+001	6,5446291E+000	2,2190962E+001	-1,7152931E+001	2,903470335243037E+001	3,2459612E+000	3,7043504E-002	5,3429955E+001	4,6473207E+000	1,000000000000000E+000	38	1,3745577E-002	6,1942230E-004	0	1,153201583030769E-003	-2,5831524E-004	-3,9647456E-004	1,5848596E-001	5,3374574E-002	1,8857718E+000	2,5541481E-001	8,7694764E-002	3,4730783E+000	4,8859788E-006	1,4010825E-005	4,7133508E-006	9,6919175E-006	5,1396705E-006	6,5273657E-006	7,3621180E-007	7,9598613E-007	2,5425672E-007	6,5606685E-007	6,1334089E-007	6,1186176E-007	4,3059014E-002	1,3290239E-002	4,5063391E-002	1,7152931E+001	4,6473208E+003	1,5056844E+004	1,5757732E+004	-7,2847069E+001	0,0000000E+000	0,0000000E+000	0,0000000E+000	7,2847069E+001	0,0000000E+000	0,0000000E+000	0,0000000E+000	-7,2847069E+001	0,0000000E+000	0,0000000E+000	0,0000000E+000	-1,7152931E+001	0,0000000E+000	0,0000000E+000	0,0000000E+000	1,7152931E+001	3,2398980E+000	1,7152931E+001	7,526542764629135E-006
3,6057681E+002	2,2147583E+001	5,9397039E+000	2,2930231E+001	-1,5012737E+001	2,978244264124078E+001	3,2459264E+000	3,3664841E-002	7,4311752E+001	4,9862065E+000	1,000000000000000E+000	38	1,3742644E-002	5,9932430E-004	0	1,160613108338290E-003	-7,0465269E-004	-6,7145098E-004	1,3879971E-001	5,0129995E-002	1,8124824E+000	2,1441051E-001	1,3616590E-001	3,5364850E+000	7,6944707E-006	1,0457145E-005	5,9020117E-006	9,4967299E-006	4,1078015E-006	5,6966410E-006	6,5774225E-007	4,3823917E-007	4,1672914E-007	6,9001317E-007	2,6442285E-007	4,3850963E-007	4,2122047E-002	1,1296606E-002	4,3610550E-002	1,5012737E+001	4,9862080E+003	1,8592242E+004	1,9249254E+004	-7,4987259E+001	0,0000000E+000	0,0000000E+000	0,0000000E+000	7,4987259E+001	0,0000000E+000	0,0000000E+000	0,0000000E+000	-7,4987259E+001	0,0000000E+000	0,0000000E+000	0,0000000E+000	-1,5012737E+001	0,0000000E+000	0,0000000E+000	0,0000000E+000	1,5012737E+001	3,7287352E+000	1,5012737E+001	7,411525307520709E-006
2,8563962E+002	2,2954813E+001	5,3639698E+000	2,3573196E+001	-1,3152596E+001	3,053031035672757E+001	3,2459259E+000	3,5548095E-002	1,0387603E+002	5,3783746E+000	1,000000000000000E+000	38	1,3740357E-002	5,8288052E-004	0	1,167787768236057E-003	-6,3598540E-004	-4,9959053E-004	1,5211995E-001	6,0364462E-002	1,8530419E+000	2,2949827E-001	8,9846551E-002	3,6885285E+000	6,0095117E-006	1,3914490E-005	3,9248630E-006	1,1319936E-005	6,9345297E-006	2,8045906E-006	5,9255905E-007	8,2110336E-007	2,6240025E-007	2,1353584E-007	4,9354247E-007	5,3032136E-007	4,1308250E-002	9,6527124E-003	4,2421062E-002	1,3152596E+001	5,3783745E+003	2,3016457E+004	2,3636502E+004	-7,6847404E+001	0,0000000E+000	0,0000000E+000	0,0000000E+000	7,6847404E+001	0,0000000E+000	0,0000000E+000	0,0000000E+000	-7,6847404E+001	0,0000000E+000	0,0000000E+000	0,0000000E+000	-1,3152596E+001	0,0000000E+000	0,0000000E+000	0,0000000E+000	1,3152596E+001	4,2794447E+000	1,3152596E+001	7,174659897767272E-006
2,2623093E+002	2,3626940E+001	4,8301635E+000	2,4115612E+001	-1,1554033E+001	3,127764927230237E+001	3,2459531E+000	3,4874968E-002	1,4564861E+002	5,8429670E+000	1,000000000000000E+000	38	1,3739199E-002	5,6972221E-004	0	1,175245497139675E-003	-5,6731811E-004	-4,9959053E-004	1,2857920E-001	4,9121931E-002	1,8856376E+000	2,9347953E-001	7,4747361E-002	3,7757127E+000	4,8978141E-006	9,6643962E-006	5,6563258E-006	8,4124194E-006	6,1448213E-006	6,3963248E-006	9,2978178E-007	3,9136734E-007	5,1245240E-007	7,8436079E-007	3,4865585E-007	6,9136871E-007	4,0626638E-002	8,3054900E-003	4,1466914E-002	1,1554033E+001	5,8429658E+003	2,8581107E+004	2,9172246E+004	-7,8445969E+001	0,0000000E+000	0,0000000E+000	0,0000000E+000	7,8445969E+001	0,0000000E+000	0,0000000E+000	0,0000000E+000	-7,8445969E+001	0,0000000E+000	0,0000000E+000	0,0000000E+000	-1,1554033E+001	0,0000000E+000	0,0000000E+000	0,0000000E+000	1,1554033E+001	4,8915405E+000	1,1554033E+001	7,457728903617795E-006
1,7914027E+002	2,4201717E+001	4,3683348E+000	2,4592793E+001	-1,0231547E+001	3,202870578796865E+001	3,2458785E+000	3,2857470E-002	2,0338129E+002	6,4169273E+000	1,000000000000000E+000	38	1,3733812E-002	5,5844866E-004	0	1,181902352948078E-003	-6,3598540E-004	-4,9959053E-004	1,5701398E-001	5,7756115E-002	1,8492292E+000	3,2143325E-001	1,0514581E-001	3,8000679E+000	8,9412815E-006	1,3002062E-005	6,8792283E-006	1,2184209E-005	3,1386512E-006	1,7148433E-006	9,9146666E-007	7,4416988E-007	3,2741755E-007	7,6009269E-007	4,6033526E-007	6,6197987E-007	4,0015705E-002	7,2227102E-003	4,0662318E-002	1,0231547E+001	6,4169248E+003	3,5551453E+004	3,6125930E+004	-7,9768456E+001	0,0000000E+000	0,0000000E+000	0,0000000E+000	7,9768456E+001	0,0000000E+000	0,0000000E+000	0,0000000E+000	-7,9768456E+001	0,0000000E+000	0,0000000E+000	0,0000000E+000	-1,0231547E+001	0,0000000E+000	0,0000000E+000	0,0000000E+000	1,0231547E+001	5,5402617E+000	1,0231547E+001	6,656855808402726E-006
1,4186128E+002	2,4750952E+001	3,9779689E+000	2,5068583E+001	-9,1304865E+000	3,302214250180987E+001	3,2459567E+000	1,5750756E-002	2,8202972E+002	7,1016307E+000	1,000000000000000E+000	39	1,3741206E-002	5,4814451E-004	0	1,186690316318651E-003	-4,9865089E-004	-3,9647456E-004	1,3415626E-001	3,1959616E-002	1,8269285E+000	1,5441315E-001	1,9920366E-002	8,1543201E-001	6,1962560E-006	1,0126631E-005	5,1347433E-006	1,0414347E-005	1,6100211E-006	5,9256076E-006	4,1099113E-008	6,2839206E-007	5,7264305E-008	5,3900999E-007	9,4685952E-008	1,2640859E-007	3,9385136E-002	6,3299728E-003	3,9890569E-002	9,1304865E+000	7,1016299E+003	4,4186398E+004	4,4753445E+004	-8,0869514E+001	0,0000000E+000	0,0000000E+000	0,0000000E+000	8,0869514E+001	0,0000000E+000	0,0000000E+000	0,0000000E+000	-8,0869514E+001	0,0000000E+000	0,0000000E+000	0,0000000E+000	-9,1304865E+000	0,0000000E+000	0,0000000E+000	0,0000000E+000	9,1304865E+000	6,2220073E+000	9,1304865E+000	4,787963370572789E-006
1,1233688E+002	2,5212185E+001	3,6477857E+000	2,5474705E+001	-8,2326221E+000	3,376559317708598E+001	3,2458868E+000	1,4805645E-002	3,8839038E+002	7,9635878E+000	1,000000000000000E+000	39	1,3740849E-002	5,3939188E-004	0	1,189511109862024E-003	-3,6131596E-004	-3,6210232E-004	1,7384817E-001	4,6732981E-002	1,8226347E+000	1,6768958E-001	1,4988001E-002	8,2696253E-001	7,8838384E-006	1,3720753E-005	3,8005003E-006	1,5375652E-005	5,1218130E-006	5,8247583E-006	1,1294413E-007	7,1419049E-007	7,3389735E-008	4,9287166E-007	1,6304521E-007	1,2418963E-007	3,8850099E-002	5,6209662E-003	3,9254624E-002	8,2326221E+000	7,9635854E+003	5,5041457E+004	5,5614574E+004	-8,1767380E+001	0,0000000E+000	0,0000000E+000	0,0000000E+000	8,1767380E+001	0,0000000E+000	0,0000000E+000	0,0000000E+000	-8,1767380E+001	0,0000000E+000	0,0000000E+000	0,0000000E+000	-8,2326221E+000	0,0000000E+000	0,0000000E+000	0,0000000E+000	8,2326221E+000	6,9116411E+000	8,2326221E+000	2,820793543373105E-006
8,9003143E+001	2,5625210E+001	3,3621442E+000	2,5844833E+001	-7,4747705E+000	3,450701326565468E+001	3,2459102E+000	1,4537105E-002	5,3186133E+002	9,0008526E+000	1,000000000000000E+000	39	1,3733697E-002	5,3139043E-004	0	1,192295975722670E-003	-6,0165196E-004	-5,6833500E-004	1,5364963E-001	5,9614822E-002	1,8113497E+000	1,4686723E-001	8,2650287E-003	8,2707083E-001	5,4474408E-006	1,0744330E-005	3,3845208E-006	1,3664218E-005	6,8393815E-006	5,4054130E-006	1,1307401E-007	5,7023630E-007	4,6823210E-008	4,9796671E-007	1,2590431E-007	5,5300571E-008	3,8363654E-002	5,0334861E-003	3,8692452E-002	7,4747705E+000	9,0008516E+003	6,8601680E+004	6,9189633E+004	-8,2525230E+001	0,0000000E+000	0,0000000E+000	0,0000000E+000	8,2525230E+001	0,0000000E+000	0,0000000E+000	0,0000000E+000	-8,2525230E+001	0,0000000E+000	0,0000000E+000	0,0000000E+000	-7,4747705E+000	0,0000000E+000	0,0000000E+000	0,0000000E+000	7,4747705E+000	7,6216865E+000	7,4747705E+000	2,784865860646236E-006
7,0473549E+001	2,6031540E+001	3,1490140E+000	2,6221315E+001	-6,8975086E+000	3,522641548645333E+001	3,2459385E+000	1,4688532E-002	7,1716553E+002	1,0343312E+001	1,000000000000000E+000	39	1,3735979E-002	5,2384782E-004	0	1,195762446127062E-003	-3,9564978E-004	-4,9959053E-004	1,5812498E-001	4,9480934E-002	1,8885548E+000	1,6114675E-001	9,6268738E-003	8,4476525E-001	2,6953976E-006	1,6395554E-005	4,9221035E-006	9,3485014E-006	4,0985587E-006	7,1232766E-006	1,4831997E-007	6,8766366E-007	5,3227726E-008	4,4064944E-007	1,0164963E-007	7,2428620E-008	3,7860896E-002	4,5800018E-003	3,8136911E-002	6,8975086E+000	1,0343310E+004	8,5503703E+004	8,6127039E+004	-8,3102493E+001	0,0000000E+000	0,0000000E+000	0,0000000E+000	8,3102493E+001	0,0000000E+000	0,0000000E+000	0,0000000E+000	-8,3102493E+001	0,0000000E+000	0,0000000E+000	0,0000000E+000	-6,8975086E+000	0,0000000E+000	0,0000000E+000	0,0000000E+000	6,8975086E+000	8,2665682E+000	6,8975086E+000	3,466470404392234E-006
5,5839867E+001	2,6416386E+001	2,9618073E+000	2,6581905E+001	-6,3972902E+000	3,594373242725851E+001	3,2459445E+000	1,5119314E-002	9,6231879E+002	1,1947041E+001	1,000000000000000E+000	39	1,3732715E-002	5,1661889E-004	0	1,198709225290248E-003	-4,2998357E-004	-5,3396280E-004	1,6668278E-001	7,3069490E-002	1,8239470E+000	1,5476708E-001	1,6679823E-002	8,4823823E-001	7,4706254E-006	1,4118267E-005	5,7158923E-006	1,3758897E-005	2,9984976E-006	3,7652624E-006	1,4043262E-007	6,3524720E-007	8,4363833E-008	4,3812145E-007	7,1763495E-008	6,7210131E-008	3,7385326E-002	4,1916459E-003	3,7619576E-002	6,3972902E+000	1,1947046E+004	1,0655576E+005	1,0722342E+005	-8,3602707E+001	0,0000000E+000	0,0000000E+000	0,0000000E+000	8,3602707E+001	0,0000000E+000	0,0000000E+000	0,0000000E+000	-8,3602707E+001	0,0000000E+000	0,0000000E+000	0,0000000E+000	-6,3972902E+000	0,0000000E+000	0,0000000E+000	0,0000000E+000	6,3972902E+000	8,9190092E+000	6,3972902E+000	2,946779163185559E-006
